Repository: royce-cdt/meizeddin_PhD_code

# meizeddin_PhD_code
This repository will include python code for segmenting, filtering and characterising electrode scanned data (Mainly XCT but not exclusively)

File: FIB_SEM_optimization/results/image_quality_results.csv
sample_state,material,image_id,Mean,RMS_Contrast,Entropy,Sharpness,Gradient,SNR,parameter_set,voltage_kV,current_nA,detector,signal_out,mode,magnification,notes,WD_mm,scan_speed_us,suction_V
Fresh,LFP,1,24646.982192398926,10673.42081481796,7.35552529237016,5712034.903803331,7813.356560185684,19.939537349013282,1.0,5.0,0.1,TLD,SE,Immersion,125000x,,3,30.0,70.0
Fresh,LFP,2,22342.517880440388,9696.757230665975,7.220239191656223,8550127.633074371,8040.749869574289,16.329578055104776,1.0,5.0,0.05,TLD,SE,Immersion,125000x,,3,30.0,70.0
Fresh,LFP,3,23699.76318198226,10626.184056542674,7.346887984536685,35611786.62825733,10634.19252111315,12.786307722664823,1.0,5.0,0.013,TLD,SE,Immersion,125000x,,3,30.0,70.0
Fresh,LFP,4,18195.342893976896,5125.782689501032,6.305091797842841,32610914.795024246,7527.2236440945135,12.644481242181202,1.0,5.0,0.0031,TLD,SE,Immersion,125000x,,3,30.0,70.0
Fresh,LFP,5,18970.081367961015,5375.608077871419,6.377426548516992,35602372.671502456,7513.29828027601,13.00514125371151,1.0,5.0,0.0031,TLD,SE,Immersion,125000x,New area to account for beam history effect,3,30.0,70.0
Fresh,LFP,6,27573.542689640057,12477.808735965364,7.578949480542276,8482756.393207261,9270.245903974066,17.96999087424433,1.0,5.0,0.1,TLD,SE,Immersion,125000x,same are as sample 5,3,30.0,70.0
Fresh,LFP,7,24525.198424608086,11420.011216438468,7.456406880277193,12952083.433223303,9634.19495853235,14.318055997255334,1.0,5.0,0.05,TLD,SE,Immersion,125000x,same are as sample 5,3,30.0,70.0
Fresh,LFP,8,23776.49939021246,10040.25137332282,7.2844042755055725,38256104.78466959,11328.597581371348,10.999964744043451,1.0,5.0,0.013,TLD,SE,Immersion,125000x,same are as sample 5,3,30.0,70.0
Fresh,LFP,9,12138.429593389026,5140.852848761926,6.309912857678908,34520949.09339467,8002.886744349191,7.658885742829304,1.0,5.0,0.0031,TLD,SE,Immersion,125000x,same are as sample 5,3,30.0,70.0
Fresh,LFP,10,16670.011713593234,5104.453135257708,6.300105442098452,33807821.89543427,7639.757249643934,11.132144130201361,1.0,5.0,0.0031,TLD,SE,Immersion,125000x,"same are as sample 5  and same scan as 9, adjusted brightness",3,30.0,70.0
Fresh,LFP,11,27662.460952325702,12938.990442423506,7.575510810598317,9229586.386847299,8491.407619162435,19.119372533705395,2.0,5.0,0.1,TLD,SE,Immersion,125000x,,3,30.0,70.0
Fresh,LFP,12,11985.893659112005,4893.934808784233,6.235523285108678,35805712.710756205,7742.4689603701845,7.759552662204039,2.0,5.0,0.0031,TLD,SE,Immersion,125000x,,3,30.0,70.0
Fresh,LFP,13,16378.046122756807,6421.138483219344,6.618502547591478,45220361.65831615,9461.637691871847,8.912638087191556,2.0,4.0,0.0031,TLD,SE,Immersion,125000x,,3,30.0,70.0
Fresh,LFP,14,31656.363143951115,15807.608352090252,7.7367184437071135,12257065.514614204,10700.440486409925,19.72185602160004,2.0,4.0,0.1,TLD,SE,Immersion,125000x,,3,30.0,70.0
Fresh,LFP,15,33422.33893551464,14345.640143732991,7.717625291152079,12009111.407855688,11558.65476573865,18.330602164275792,2.0,3.0,0.1,TLD,SE,Immersion,125000x,,3,30.0,70.0
Fresh,LFP,16,17040.344611824465,6703.151926798586,6.700001836322609,41723168.22009152,9936.909194444263,9.160690750401653,2.0,3.0,0.0031,TLD,SE,Immersion,125000x,,3,30.0,70.0
Fresh,LFP,17,17193.257756420175,6071.059567466049,6.483642849317337,36802833.4776964,8980.794962848691,10.52955188794473,2.0,2.0,0.0031,TLD,SE,Immersion,125000x,There are two instances of this one is a little blurry,3,30.0,70.0
Fresh,LFP,17,17745.567879151196,6495.210855196027,6.561951127872528,39402855.92331809,9999.063055347317,9.703456975129304,2.0,2.0,0.0031,TLD,SE,Immersion,125000x,There are two instances of this one is a little blurry,3,30.0,70.0
Fresh,LFP,18,26975.9711388717,10917.715082831002,7.3378936958676615,11011165.97100782,10912.816968086907,14.458977767762072,2.0,2.0,0.1,TLD,SE,Immersion,125000x,,3,30.0,70.0
Fresh,LFP,19,26885.2431943585,9483.475830961557,7.005783534655095,7160782.640220059,9070.263328786046,19.37896538731755,2.0,1.0,0.1,TLD,SE,Immersion,125000x,,3,30.0,70.0
Fresh,LFP,20,16546.05414088284,5538.704477940947,6.351952038768499,31149937.32430949,9295.958133883496,10.075227618242462,2.0,1.0,0.0031,TLD,SE,Immersion,125000x,,3,30.0,70.0
Fresh,LFP,21,32200.78928939769,13992.030428412481,7.696908952802444,16863625.08223925,9932.408183144913,20.04854479017556,3.0,5.0,0.05,TLD,SE,Immersion,125000x,,3,30.0,70.0
Fresh,LFP,22,24726.936036123145,10977.11295633911,7.381590331487022,12650218.985539783,8164.115280115179,18.864070602881576,3.0,5.0,0.05,TLD,SE,Immersion,125000x,,3,30.0,10.0
Fresh,LFP,23,32925.36309818482,13846.68956560354,7.67377871799859,18355114.90557832,9370.660797773322,24.06081774423165,3.0,5.0,0.05,TLD,SE,Immersion,125000x,,3,30.0,20.0
Fresh,LFP,24,33349.553910117575,14277.428853949386,7.6824722531856535,21481014.396694418,11018.865287924427,17.793714772324666,3.0,5.0,0.05,TLD,SE,Immersion,125000x,,3,30.0,30.0
Fresh,LFP,25,34227.15401002991,14503.63672902228,7.687276042405416,20707198.48570269,10726.017872235727,19.591867202439364,3.0,5.0,0.05,TLD,SE,Immersion,125000x,,3,30.0,40.0
Fresh,LFP,26,34203.8203131446,14650.633070506547,7.679246559211068,23516172.459109537,11667.259170124877,16.547286473508414,3.0,5.0,0.05,TLD,SE,Immersion,125000x,,3,30.0,50.0
Fresh,LFP,27,34870.416382399955,14753.829990644348,7.67488233551746,22801423.327107884,11487.756221977368,17.571763969469238,3.0,5.0,0.05,TLD,SE,Immersion,125000x,,3,30.0,60.0
Fresh,LFP,28,35378.01159305384,14754.014001384348,7.664139089993032,21714422.27867448,10748.089516135424,20.189506877763268,3.0,5.0,0.05,TLD,SE,Immersion,125000x,,3,30.0,70.0
Fresh,LFP,29,35378.49863668007,14987.688091264788,7.656007789502535,24867398.892980177,12104.682361206384,16.14010665872916,3.0,5.0,0.05,TLD,SE,Immersion,125000x,,3,30.0,80.0
Fresh,LFP,30,35592.937981512994,14886.81734993615,7.648372522035105,21596217.77238293,11195.187809288667,19.008955556854165,3.0,5.0,0.05,TLD,SE,Immersion,125000x,,3,30.0,90.0
Fresh,LFP,31,35207.986816728546,14994.371920897594,7.650191321623339,25943333.121421088,12447.062067345441,15.215375087807976,3.0,5.0,0.05,TLD,SE,Immersion,125000x,,3,30.0,100.0
Fresh,LFP,32,33626.475154058375,14619.087810624545,7.633081573659594,21983121.434886467,11647.01311312638,16.257191213862843,3.0,5.0,0.05,TLD,SE,Immersion,125000x,,3,30.0,240.0
Fresh,LFP,33,31679.32410336737,18382.01756504858,7.878242832252258,6071494.104240892,12675.074038147339,31.651749437846878,4.0,5.0,0.8,CBS,SE,Field-Free,50000x,,4,30.0,
Fresh,LFP,34,29468.286686520216,18886.353192343064,7.875299769371608,5565778.91504345,6937.039486316272,49.38689598474676,4.0,5.0,0.8,CBS,SE,Field-Free,100000x,,4,30.0,
Fresh,LFP,35,33120.83905154187,15329.645027724644,7.8131825655798615,3373802.034120791,4843.3731898260885,72.58455198695992,4.0,10.0,0.8,CBS,SE,Field-Free,100000x,,4,30.0,
Fresh,LFP,36,32509.21446988449,15731.138852446114,7.8633971015968465,3426164.1650377074,8810.48481808533,44.83909349598402,4.0,10.0,0.8,CBS,SE,Field-Free,50000x,,4,30.0,
Fresh,LFP,37,33112.33351382013,11943.187242361353,7.51290715554813,3312627.3583407286,3859.200779898148,75.48997672179078,4.0,15.0,0.8,CBS,SE,Field-Free,100000x,,4,30.0,
Fresh,LFP,38,31529.70496403156,12165.76231869336,7.572354606402789,3275571.138182516,6549.441422490959,51.8154723465173,4.0,15.0,0.8,CBS,SE,Field-Free,50000x,,4,30.0,
Fresh,LFP,39,28936.816067192656,13208.537335574363,7.646144161037172,6568677.571195403,4508.97686490385,47.785467560502006,4.0,20.0,0.8,CBS,SE,Field-Free,100000x,,4,30.0,
Fresh,LFP,40,31864.46446086015,13566.706018731355,7.711813185241251,6017969.631659482,6983.761444254126,42.969852619046115,4.0,20.0,0.8,CBS,SE,Field-Free,50000x,,4,30.0,
Fresh,LFP,41,104.49717280321782,63.34082219503286,7.674770275929601,551.5912758241938,292.1340482223279,10.21090095093719,5.0,30.0,0.024,ICE,SE,,50000x,,4 (with 52 titl shows 13),30.0,
Fresh,LFP,42,95.99395369224422,57.99747363705829,7.572606381671159,1073.9708357461195,301.359526279296,8.238520598279097,5.0,30.0,0.0077,ICE,SE,,50000x,,4 (with 52 titl shows 13),30.0,
Fresh,LFP,43,96.5578054094472,57.01660888054996,7.667778005797433,5932.527648856077,444.0745978153192,4.706716443879072,5.0,30.0,0.0011,ICE,SE,,50000x,,4 (with 52 titl shows 13),30.0,
Fresh,LFP,44,147.76458011035479,70.6456977428663,7.4597630209862205,1096.3991105031935,284.0541469544487,13.917594582583686,5.0,30.0,0.04,ICE,SE,,50000x,Two instances one with a new location to account for sample burn,4 (with 52 titl shows 13),30.0,
Fresh,LFP,44,121.14638961943069,69.49627784461029,7.699416036256002,381.8564858988878,293.04912565108197,12.669450744954956,5.0,30.0,0.04,ICE,SE,,50000x,Two instances one with a new location to account for sample burn,4 (with 52 titl shows 13),30.0,
Fresh,LFP,45,135.39835047957922,75.04432907836669,7.495444604388673,1040.7453288302695,310.39992576581267,11.782456718440649,6.0,30.0,0.04,ICE,SI,,50000x,,4 (with 52 titl shows 13),30.0,
Fresh,LFP,46,94.70366194822607,57.373970583474545,7.741871821785007,15392.3887106278,579.6514294072472,3.26810228073434,6.0,30.0,0.0011,ICE,SI,,50000x,,4 (with 52 titl shows 13),30.0,
Fresh,LFP,47,126.77601781662541,69.34601082188004,7.801198184347045,4622.348599686951,429.2611541767072,6.821862906314841,6.0,30.0,0.0077,ICE,SI,,50000x,,4 (with 52 titl shows 13),30.0,
Fresh,LFP,48,129.25955161922442,69.89775140311674,7.672747396537609,1689.0559774695905,313.0746147670267,10.774589757766323,6.0,30.0,0.024,ICE,SI,,50000x,,4 (with 52 titl shows 13),30.0,
Fresh,LFP,49,139.1679558580858,69.3954770097638,7.649206074159359,2173.908991158093,284.4464866978737,12.063570501213265,6.0,15.0,0.022,ICE,SI,,50000x,,4 (with 52 titl shows 13),30.0,
Fresh,LFP,50,51.387074566831686,38.72060216120734,7.048288097195537,11826.536361554694,452.48979671814953,2.10143344838616,6.0,15.0,0.00096,ICE,SI,,50000x,,4 (with 52 titl shows 13),30.0,
Fresh,LFP,51,112.36319487417492,61.346979811946056,7.824526626522324,8569.35852412647,436.22660107376623,5.286229623062321,6.0,15.0,0.0038,ICE,SI,,50000x,,4 (with 52 titl shows 13),30.0,
Fresh,LFP,52,128.55914423473598,64.19692470720503,7.779580629290684,4174.520874793362,332.8032810598809,8.536209572791927,6.0,15.0,0.011,ICE,SI,,50000x,,4 (with 52 titl shows 13),30.0,
Fresh,LFP,53,115.50310308374587,72.27036100711408,7.776030156588762,3991.5006363273833,292.37474711758955,7.986087398783902,7.0,30.0,0.024,ICE,SI,,100000x,faster photo scan 10 us,4 (with 52 titl shows 13),10.0,
Fresh,LFP,54,114.16630118089934,70.28013134879755,7.8892072243103755,10610.732244449864,441.4240192686767,4.923879193743135,7.0,30.0,0.0077,ICE,SI,,100000x,faster photo scan 10 us,4 (with 52 titl shows 13),10.0,
Fresh,LFP,55,93.91903426670792,69.14382283577918,7.799775985163512,9485.468170350548,448.4145819634256,4.189504710702797,7.0,30.0,0.0077,ICE,SI,,70000x,faster photo scan 10 us,4 (with 52 titl shows 13),10.0,
Fresh,LFP,56,100.13372331373762,69.4498495630666,7.83444634304184,9909.458049432269,468.2159753226318,4.336674063336351,7.0,30.0,0.0077,ICE,SI,,70000x,faster photo scan 10 us,4 (with 52 titl shows 13),10.0,
Fresh,LFP,57,122.87257180796205,73.28835359456139,7.815617918703087,4255.234001913973,362.6515091181955,7.595458894580811,7.0,30.0,0.0077,ICE,SI,,70000x,back to normal slow scan 30 us,4 (with 52 titl shows 13),30.0,
Fresh,LFP,58,122.87257180796205,73.28835359456139,7.815617918703087,4255.234001913973,362.6515091181955,7.595458894580811,7.0,30.0,0.0077,ICE,SI,,70000x,,4 (with 52 titl shows 13),30.0,
Fresh,LFP,59,124.18315413572607,74.43376038477719,7.817142322326136,4217.29758366597,365.9892845086901,7.665723904069037,7.0,30.0,0.0077,ICE,SI,,70000x,,4 (with 52 titl shows 13),30.0,
Fresh,LFP,60,117.54264774133664,74.02250370165925,7.816997679947447,4135.4101643502,359.04268876762427,7.365815664814715,7.0,30.0,0.0077,ICE,SI,,70000x,,4 (with 52 titl shows 13),30.0,
Fresh,LFP,61,117.4197336530528,73.59652798843553,7.774073864594827,4097.690145018498,360.25773402672735,7.3581402072324575,7.0,30.0,0.0077,ICE,SI,,70000x,,4 (with 52 titl shows 13),30.0,
Fresh,LFP,62,120.87840475453795,72.71602669591599,7.810890595823632,4608.737524667502,375.3873246730177,7.211495559564803,7.0,30.0,0.0077,ICE,SI,,70000x,,4 (with 52 titl shows 13),30.0,
Fresh,LFP,63,19882.34754344575,13696.220390834873,7.374733760437722,7324324.948740201,9150.895049279565,20.9809366882119,8.0,5.0,0.8,ETD,SE,Field-Free,50000x,,4,30.0,
Fresh,LFP,64,18084.736280424917,11275.591686561083,7.217533683373284,3327025.058302138,7324.320030374983,27.553736957581567,8.0,5.0,1.6,ETD,SE,Field-Free,50000x,"same area as previous, huge drift, due to high current",4,30.0,
Fresh,LFP,65,20419.925259127474,11243.792596975942,7.295334025321738,14882000.29369955,8881.518574034251,18.79907253861421,8.0,5.0,0.8,ETD,SE,Field-Free,50000x,Different area,4,30.0,
Fresh,LFP,66,25432.844312087458,18090.349572176336,7.494824996614486,23545217.442278124,12830.790734523454,16.27382638674915,8.0,5.0,0.4,ETD,SE,Field-Free,50000x,same area as previous,4,30.0,
Fresh,LFP,67,27552.127679584366,19301.94823838468,7.443682747889285,39124355.94430522,15356.386194026058,12.582341956072604,8.0,5.0,0.2,ETD,SE,Field-Free,50000x,same area as previous,4,30.0,
Fresh,LFP,68,25534.803747679456,15443.027292907494,7.574794098562532,10644008.792831514,10485.235074620645,24.50934791154523,8.0,5.0,3.2,ETD,SE,Field-Free,50000x,same area as previous,4,30.0,
Fresh,LFP,69,15259.168089289398,11201.927383235436,7.035492867535186,6060377.27676412,7689.261030867604,17.79014575765992,8.0,5.0,0.8,ETD,SE,Field-Free,50000x,"same as previous, going down in current",4,30.0,
Fresh,LFP,70,18551.953917852723,12850.046963954757,7.252519061106791,10511588.30348658,8425.672336247286,16.308447381238388,8.0,10.0,0.8,ETD,SE,Field-Free,50000x,,4,30.0,
Fresh,LFP,71,16438.08137311778,10905.57954626034,7.086120516703112,12081064.105713429,7977.8261222372885,13.285406987616684,8.0,15.0,0.8,ETD,SE,Field-Free,50000x,"Same are as previous, high voltage also causes drift",4,30.0,
Fresh,LFP,72,15355.408572478342,9233.903886144775,6.941692514385965,13106497.407580212,7657.869865956216,13.342148662669965,8.0,20.0,0.8,ETD,SE,Field-Free,50000x,same area as previous,4,30.0,
Fresh,LFP,73,19666.766793652023,12948.883465438019,7.310609970912988,50309967.171279736,15920.288536789969,7.114079161412526,8.0,30.0,0.8,ETD,SE,Field-Free,50000x,same area as previous,4,30.0,
Fresh,LFP,74,31008.116360483706,15019.53834031954,7.480265153185746,32692384.903968815,14836.884426478206,14.524933019589424,8.0,30.0,1.6,ETD,SE,Field-Free,50000x,same area as previous,4,30.0,
Fresh,LFP,75,31751.401590217614,14151.807089583383,7.452739538847441,34145344.36877082,15786.399016245132,13.808598537848548,8.0,30.0,1.6,ETD,SE,Field-Free,50000x,same settings different area moving from beam history,4,30.0,
Fresh,LFP,76,31007.557088619018,13932.225707802672,7.43522789515618,21282755.42944641,16446.37408743796,12.133627124625706,8.0,30.0,3.2,ETD,SE,Field-Free,50000x,same area as previous,4,30.0,
Fresh,LFP,77,13718.985888510726,8350.716409360788,6.7861680053907305,57061545.52060532,12656.13545649146,5.8518547516264245,8.0,30.0,0.4,ETD,SE,Field-Free,50000x,same area as previous,4,30.0,
Fresh,LFP,78,18279.195240305282,14417.573816902055,7.144300132242184,6877191.856822592,8402.34675197014,17.446324924402507,8.0,10.0,1.6,ETD,SE,Field-Free,50000x,same area as previous,4,30.0,
Fresh,LFP,79,22363.2227013717,16648.202058911957,7.36284293710423,7428916.154327972,9270.991810262187,21.38624822511945,8.0,10.0,1.6,ETD,SE,Field-Free,50000x,Different area,4,30.0,
Fresh,LFP,80,20419.97015328486,12837.43412000667,7.398307146601128,20942640.2402829,11201.510834469844,10.736561647736938,8.0,10.0,0.4,ETD,SE,Field-Free,50000x,Different area,4,30.0,
Fresh,LFP,81,19423.367404084158,9695.067209367613,7.110038281083173,20802460.68625667,8904.872006268974,14.348370670065338,8.0,15.0,0.4,ETD,SE,Field-Free,50000x,same area as previous,4,30.0,
Fresh,LFP,82,23850.09300742574,13969.502749025898,7.513382371810942,10319699.247553002,9344.595758948102,19.89075484784699,8.0,15.0,1.6,ETD,SE,Field-Free,50000x,same area as previous,4,30.0,
Fresh,LFP,83,22210.769928965554,11393.40168433648,7.310984670361399,12926939.50911978,10298.590846856332,14.350073883384477,8.0,20.0,1.6,ETD,SE,Field-Free,50000x,same area as previous,4,30.0,
Fresh,LFP,84,19220.358509307964,10463.18679526497,7.191626410286174,21592226.34636715,10813.659218880093,11.150037856432629,8.0,20.0,0.8,ETD,SE,Field-Free,50000x,same area as previous,4,30.0,
Fresh,LFP,85,17364.965318172442,10017.319815371018,7.1060781059694555,46140240.74260226,11638.991577098534,8.393085794330023,8.0,20.0,0.4,ETD,SE,Field-Free,50000x,same area as previous,4,30.0,

File: FIB_SEM_optimization/results/image_quality_results_normalised.csv
sample_state,material,image_id,Mean,RMS_Contrast,Entropy,Sharpness,Gradient,SNR,parameter_set,voltage_kV,current_nA,detector,signal_out,mode,magnification,notes,WD_mm,scan_speed_us,suction_V
Fresh,LFP,1,0.4045407,0.20161670067381224,7.2709890653963525,0.0020747863433498424,0.1474841968753173,17.327063591073134,1.0,5.0,0.1,TLD,SE,Immersion,125000x,,3,30.0,70.0
Fresh,LFP,2,0.40399355,0.19931146595285446,7.127004524596258,0.003670175781063261,0.16489035712409092,14.403993722837189,1.0,5.0,0.05,TLD,SE,Immersion,125000x,,3,30.0,70.0
Fresh,LFP,3,0.39832124,0.1969691916198539,7.254584678335271,0.012433540484698987,0.19715281853660657,11.550029677033386,1.0,5.0,0.013,TLD,SE,Immersion,125000x,,3,30.0,70.0
Fresh,LFP,4,0.39889112,0.20054575717115258,6.222204676809353,0.05054564638594282,0.2952936466489808,7.06131854353807,1.0,5.0,0.0031,TLD,SE,Immersion,125000x,,3,30.0,70.0
Fresh,LFP,5,0.4032572,0.2025917130780011,6.293824015115411,0.051008151288833285,0.2831227769500538,7.336747766977711,1.0,5.0,0.0031,TLD,SE,Immersion,125000x,New area to account for beam history effect,3,30.0,70.0
Fresh,LFP,6,0.42236167,0.20497252994779153,7.520155870364271,0.0023116466077568723,0.15167276654447653,16.770216294010037,1.0,5.0,0.1,TLD,SE,Immersion,125000x,same are as sample 5,3,30.0,70.0
Fresh,LFP,7,0.41994318,0.20373177926526106,7.383788093693919,0.004155438187265822,0.17064586489968886,13.857413994765368,1.0,5.0,0.05,TLD,SE,Immersion,125000x,same are as sample 5,3,30.0,70.0
Fresh,LFP,8,0.4155001,0.20073390214752812,7.194606984341418,0.015425024836593203,0.22528597933234842,9.706054632392766,1.0,5.0,0.013,TLD,SE,Immersion,125000x,same are as sample 5,3,30.0,70.0
Fresh,LFP,9,0.4034938,0.20156548325781729,6.229626170393463,0.05345908156014588,0.3134674236275113,6.531532066638943,1.0,5.0,0.0031,TLD,SE,Immersion,125000x,same are as sample 5,3,30.0,70.0
Fresh,LFP,10,0.403917,0.20217614417992427,6.216568085640054,0.05346171329303386,0.3023323986950065,6.838845628047795,1.0,5.0,0.0031,TLD,SE,Immersion,125000x,"same are as sample 5  and same scan as 9, adjusted brightness",3,30.0,70.0
Fresh,LFP,11,0.42632473,0.20612057862595576,7.5353743962019415,0.00235826761015484,0.13503946220145474,18.4979155828912,2.0,5.0,0.1,TLD,SE,Immersion,125000x,,3,30.0,70.0
Fresh,LFP,12,0.43246543,0.1926690937237284,6.156243068192343,0.056768548232390637,0.3064974311404061,7.1031546193212245,2.0,5.0,0.0031,TLD,SE,Immersion,125000x,,3,30.0,70.0
Fresh,LFP,13,0.4297782,0.19163369360622726,6.5358367037106655,0.040919960697636586,0.28237793167953484,7.886807317113653,2.0,4.0,0.0031,TLD,SE,Immersion,125000x,,3,30.0,70.0
Fresh,LFP,14,0.48304513,0.24120864570061837,7.7367184437071135,0.002853907575651554,0.16327825775199692,19.72185641464456,2.0,4.0,0.1,TLD,SE,Immersion,125000x,,3,30.0,70.0
Fresh,LFP,15,0.4817615,0.23111214392463691,7.679603100359062,0.003129695671254956,0.18615239202837988,16.361477863078097,2.0,3.0,0.1,TLD,SE,Immersion,125000x,,3,30.0,70.0
Fresh,LFP,16,0.43890274,0.1993133908387033,6.611680069398853,0.03723146649741904,0.2945936393685198,7.991374046354095,2.0,3.0,0.0031,TLD,SE,Immersion,125000x,,3,30.0,70.0
Fresh,LFP,17,0.43139407,0.18114466277773292,6.395749395397067,0.033371467781881936,0.2686873142231687,8.845298128401858,2.0,2.0,0.0031,TLD,SE,Immersion,125000x,There are two instances of this one is a little blurry,3,30.0,70.0
Fresh,LFP,17,0.42594916,0.18132589540217203,6.475160257981293,0.03117098914887575,0.27960290460541865,8.332514397749161,2.0,2.0,0.0031,TLD,SE,Immersion,125000x,There are two instances of this one is a little blurry,3,30.0,70.0
Fresh,LFP,18,0.44569886,0.186796425828689,7.273900329019607,0.0032910134341386237,0.18627834238703256,13.958194491370849,2.0,2.0,0.1,TLD,SE,Immersion,125000x,,3,30.0,70.0
Fresh,LFP,19,0.47829893,0.17431049073810947,6.930333471838015,0.0024570115962727745,0.16587780393998725,18.768479522711235,2.0,1.0,0.1,TLD,SE,Immersion,125000x,,3,30.0,70.0
Fresh,LFP,20,0.45947966,0.18216402386215155,6.273546448815187,0.0339341653866733,0.3056997252061513,8.51121821949888,2.0,1.0,0.0031,TLD,SE,Immersion,125000x,,3,30.0,70.0
Fresh,LFP,21,0.48539773,0.21581798482277134,7.67942696097433,0.004019933267355632,0.1531352305243521,19.570096066965977,3.0,5.0,0.05,TLD,SE,Immersion,125000x,,3,30.0,70.0
Fresh,LFP,22,0.45077407,0.1976289609861562,7.328096461834492,0.004120613159278048,0.14596811133214022,19.313114303472226,3.0,5.0,0.05,TLD,SE,Immersion,125000x,,3,30.0,10.0
Fresh,LFP,23,0.49459258,0.21438864267479985,7.654367622348511,0.004409711986301781,0.14500937106380093,23.310931802268332,3.0,5.0,0.05,TLD,SE,Immersion,125000x,,3,30.0,20.0
Fresh,LFP,24,0.50506276,0.21943451090522667,7.67057259139054,0.00508064814645302,0.16931572250360516,17.520550125119286,3.0,5.0,0.05,TLD,SE,Immersion,125000x,,3,30.0,30.0
Fresh,LFP,25,0.51668,0.2237258935253548,7.670800239328498,0.004936125522239203,0.16539777174388048,19.1518787235035,3.0,5.0,0.05,TLD,SE,Immersion,125000x,,3,30.0,40.0
Fresh,LFP,26,0.5182015,0.22517347612214028,7.6675768049793875,0.005562232954992516,0.17928582014311703,16.29988595119845,3.0,5.0,0.05,TLD,SE,Immersion,125000x,,3,30.0,50.0
Fresh,LFP,27,0.5266139,0.22758524356757548,7.65858373682537,0.005435844823631349,0.17715239527186755,17.184846961601576,3.0,5.0,0.05,TLD,SE,Immersion,125000x,,3,30.0,60.0
Fresh,LFP,28,0.53261536,0.22844856235839486,7.644792459542574,0.005217032370346068,0.1663495300483702,19.604794400913768,3.0,5.0,0.05,TLD,SE,Immersion,125000x,,3,30.0,70.0
Fresh,LFP,29,0.53446347,0.2311860142827179,7.63917721240441,0.0059285902899843465,0.18666394482978754,15.790544722614062,3.0,5.0,0.05,TLD,SE,Immersion,125000x,,3,30.0,80.0
Fresh,LFP,30,0.5359547,0.23049025188859426,7.628120744095518,0.005189075501397501,0.17326376794917264,18.461521043144007,3.0,5.0,0.05,TLD,SE,Immersion,125000x,,3,30.0,90.0
Fresh,LFP,31,0.53183305,0.2312848042973119,7.633067523470197,0.006185304126099333,0.19194781991285645,14.884609950685844,3.0,5.0,0.05,TLD,SE,Immersion,125000x,,3,30.0,100.0
Fresh,LFP,32,0.5093213,0.22469231363526762,7.621566979820416,0.005199691492220926,0.1789721981010935,16.010075540316315,3.0,5.0,0.05,TLD,SE,Immersion,125000x,,3,30.0,240.0
Fresh,LFP,33,0.5138487,0.3052864612919234,7.817697522671708,0.0016683969593007263,0.210080003066805,30.876862687838322,4.0,5.0,0.8,CBS,SE,Field-Free,50000x,,4,30.0,
Fresh,LFP,34,0.47928736,0.3123730510282323,7.821056786259831,0.0015157086889224902,0.11441098673463868,48.63069533045713,4.0,5.0,0.8,CBS,SE,Field-Free,100000x,,4,30.0,
Fresh,LFP,35,0.55477935,0.2643434479335868,7.741383093264666,0.0009965884868428918,0.08318983584196095,70.60303388580425,4.0,10.0,0.8,CBS,SE,Field-Free,100000x,,4,30.0,
Fresh,LFP,36,0.5273107,0.25874098311798843,7.805963498911434,0.0009247246577338766,0.14479234795098664,44.12913037330094,4.0,10.0,0.8,CBS,SE,Field-Free,50000x,,4,30.0,
Fresh,LFP,37,0.56202626,0.2404448508326115,7.434694216449218,0.0013371218047413605,0.07698964778711424,63.59299432009976,4.0,15.0,0.8,CBS,SE,Field-Free,100000x,,4,30.0,
Fresh,LFP,38,0.54917026,0.2284310464907402,7.4838957977765315,0.001165950753823968,0.12309484103651551,47.617943812695486,4.0,15.0,0.8,CBS,SE,Field-Free,50000x,,4,30.0,
Fresh,LFP,39,0.5117204,0.23517302222383626,7.598526095192392,0.002062025804300862,0.07988145417472703,47.65763432111536,4.0,20.0,0.8,CBS,SE,Field-Free,100000x,,4,30.0,
Fresh,LFP,40,0.5277613,0.22751246232819838,7.653436878377938,0.0016943130656263575,0.11705848233813865,42.32409502747886,4.0,20.0,0.8,CBS,SE,Field-Free,50000x,,4,30.0,
Fresh,LFP,41,0.38334075,0.2593560334449809,7.638709304664385,0.00924881139845364,1.1951494931603497,9.140945730903798,5.0,30.0,0.024,ICE,SE,,50000x,,4 (with 52 titl shows 13),30.0,
Fresh,LFP,42,0.33486187,0.2424396644854713,7.5347219574947975,0.018765220797620493,1.2581667251867643,6.8705044888110045,5.0,30.0,0.0077,ICE,SE,,50000x,,4 (with 52 titl shows 13),30.0,
Fresh,LFP,43,0.35239235,0.2370316952547382,7.611117262008531,0.10273181996804527,1.8439376427101486,4.128212839924049,5.0,30.0,0.0011,ICE,SE,,50000x,,4 (with 52 titl shows 13),30.0,
Fresh,LFP,44,0.545811,0.29897322871457627,7.4218452249023,0.019652784287063987,1.2011416682122058,12.136677386526147,5.0,30.0,0.04,ICE,SE,,50000x,Two instances one with a new location to account for sample burn,4 (with 52 titl shows 13),30.0,
Fresh,LFP,44,0.45159248,0.2845389339400209,7.661717249795071,0.0064057001274604435,1.1993300490865662,11.524415603604627,5.0,30.0,0.04,ICE,SE,,50000x,Two instances one with a new location to account for sample burn,4 (with 52 titl shows 13),30.0,
Fresh,LFP,45,0.5038701,0.31115147750756983,7.460755795990428,0.017893377640514067,1.2857166280081482,10.569996344373363,6.0,30.0,0.04,ICE,SI,,50000x,,4 (with 52 titl shows 13),30.0,
Fresh,LFP,46,0.37931374,0.23918528379348486,7.676049592188882,0.26849459855685903,2.4169498449889883,3.1346781454216677,6.0,30.0,0.0011,ICE,SI,,50000x,,4 (with 52 titl shows 13),30.0,
Fresh,LFP,47,0.47030923,0.28628314499220564,7.76551399518725,0.07878840027907995,1.7701494365202501,6.127957902440286,6.0,30.0,0.0077,ICE,SI,,50000x,,4 (with 52 titl shows 13),30.0,
Fresh,LFP,48,0.47404128,0.2922064546098898,7.637557395717385,0.029517075137045757,1.307181388394073,9.44815440047144,6.0,30.0,0.024,ICE,SI,,50000x,,4 (with 52 titl shows 13),30.0,
Fresh,LFP,49,0.5073087,0.29492563887495904,7.6082477382530875,0.03927090693044388,1.2070021975123506,10.344235924309018,6.0,15.0,0.022,ICE,SI,,50000x,,4 (with 52 titl shows 13),30.0,
Fresh,LFP,50,0.29597214,0.2200181055705379,6.991727260415185,0.3846883695728807,2.5870546966575834,2.1226987524782843,6.0,15.0,0.00096,ICE,SI,,50000x,,4 (with 52 titl shows 13),30.0,
Fresh,LFP,51,0.41655466,0.2541015498098367,7.771735574910149,0.14715254307886372,1.804789951027619,4.728894046775628,6.0,15.0,0.0038,ICE,SI,,50000x,,4 (with 52 titl shows 13),30.0,
Fresh,LFP,52,0.45987538,0.273961047537054,7.739001032825072,0.07601918596080515,1.417906838563176,7.154597974001799,6.0,15.0,0.011,ICE,SI,,50000x,,4 (with 52 titl shows 13),30.0,
Fresh,LFP,53,0.43534175,0.2924309038036483,7.745054581266133,0.06533965577773963,1.1814531980994745,7.439441234631231,7.0,30.0,0.024,ICE,SI,,100000x,faster photo scan 10 us,4 (with 52 titl shows 13),10.0,
Fresh,LFP,54,0.43901324,0.2798354717519501,7.863180034128659,0.16825652254942275,1.7563762010566006,4.754867117042927,7.0,30.0,0.0077,ICE,SI,,100000x,faster photo scan 10 us,4 (with 52 titl shows 13),10.0,
Fresh,LFP,55,0.36586124,0.27216807569041485,7.787157726502463,0.14697048039419403,1.7645140579402794,4.146105895252383,7.0,30.0,0.0077,ICE,SI,,70000x,faster photo scan 10 us,4 (with 52 titl shows 13),10.0,
Fresh,LFP,56,0.3879339,0.2744288744449844,7.818022548828736,0.1547245496725239,1.8493508166439432,4.2518450641492676,7.0,30.0,0.0077,ICE,SI,,70000x,faster photo scan 10 us,4 (with 52 titl shows 13),10.0,
Fresh,LFP,57,0.46735638,0.2953108358537598,7.781314913339327,0.0691051118837631,1.4598413182781742,7.168106858323102,7.0,30.0,0.0077,ICE,SI,,70000x,back to normal slow scan 30 us,4 (with 52 titl shows 13),30.0,
Fresh,LFP,58,0.46735638,0.2953108358537598,7.781314913339327,0.0691051118837631,1.4598413182781742,7.168106858323102,7.0,30.0,0.0077,ICE,SI,,70000x,,4 (with 52 titl shows 13),30.0,
Fresh,LFP,59,0.47263932,0.2999330797309793,7.781630986198914,0.06848159565028131,1.4731802080007903,7.239216898914889,7.0,30.0,0.0077,ICE,SI,,70000x,,4 (with 52 titl shows 13),30.0,
Fresh,LFP,60,0.448074,0.2971080993387201,7.783361948554353,0.06662066636862816,1.439581162561936,6.994883131824495,7.0,30.0,0.0077,ICE,SI,,70000x,,4 (with 52 titl shows 13),30.0,
Fresh,LFP,61,0.4431259,0.297762736329565,7.737832703839881,0.06706003967422003,1.4557312357483505,6.863063292107031,7.0,30.0,0.0077,ICE,SI,,70000x,,4 (with 52 titl shows 13),30.0,
Fresh,LFP,62,0.45712578,0.29419355782039247,7.776398376179604,0.07543329690902362,1.5170632891587474,6.740043342088802,7.0,30.0,0.0077,ICE,SI,,70000x,,4 (with 52 titl shows 13),30.0,
Fresh,LFP,63,0.32587382,0.22311727914284774,7.344590942685826,0.0019487515538783428,0.14924737639845614,21.010495367331202,8.0,5.0,0.8,ETD,SE,Field-Free,50000x,,4,30.0,
Fresh,LFP,64,0.36903283,0.22660318903338678,7.163958058948308,0.001361368717570612,0.14784440911195795,27.64736541908505,8.0,5.0,1.6,ETD,SE,Field-Free,50000x,"same area as previous, huge drift, due to high current",4,30.0,
Fresh,LFP,65,0.39319572,0.222198525705199,7.2223856184509945,0.005813993118824673,0.1753344085813984,18.240762609870536,8.0,5.0,0.8,ETD,SE,Field-Free,50000x,Different area,4,30.0,
Fresh,LFP,66,0.38808033,0.2760410432553026,7.494824996614486,0.005482215515733619,0.19578531939127325,16.273826632259908,8.0,5.0,0.4,ETD,SE,Field-Free,50000x,same area as previous,4,30.0,
Fresh,LFP,67,0.42041853,0.29452885301667064,7.443682747889285,0.00910962700492815,0.23432343532206285,12.582342174291249,8.0,5.0,0.2,ETD,SE,Field-Free,50000x,same area as previous,4,30.0,
Fresh,LFP,68,0.38963616,0.23564549558974485,7.574794098562532,0.0024783271218767043,0.1599944346117684,24.509348116280307,8.0,5.0,3.2,ETD,SE,Field-Free,50000x,same area as previous,4,30.0,
Fresh,LFP,69,0.3217675,0.23393422287605434,6.9822827528398115,0.002629096511864654,0.1601980051177142,17.863146712986584,8.0,5.0,0.8,ETD,SE,Field-Free,50000x,"same as previous, going down in current",4,30.0,
Fresh,LFP,70,0.32861927,0.22504887046837255,7.211638343223928,0.0032574132671810093,0.14820902744049178,16.40894025617745,8.0,10.0,0.8,ETD,SE,Field-Free,50000x,,4,30.0,
Fresh,LFP,71,0.2949611,0.1918111058940354,7.044045813282779,0.003846166487132851,0.1420134479450381,13.391921136243113,8.0,15.0,0.8,ETD,SE,Field-Free,50000x,"Same are as previous, high voltage also causes drift",4,30.0,
Fresh,LFP,72,0.3198002,0.1872598654219121,6.8854136501119205,0.005556331983411877,0.157280392142866,13.546813531559973,8.0,20.0,0.8,ETD,SE,Field-Free,50000x,same area as previous,4,30.0,
Fresh,LFP,73,0.3083299,0.2023433955412642,7.295585472222933,0.012370709586949953,0.24888905553544705,7.135919964852449,8.0,30.0,0.8,ETD,SE,Field-Free,50000x,same area as previous,4,30.0,
Fresh,LFP,74,0.46064976,0.2343213287376654,7.45897221448462,0.007976389174083158,0.2313564278715612,13.810460799658799,8.0,30.0,1.6,ETD,SE,Field-Free,50000x,same area as previous,4,30.0,
Fresh,LFP,75,0.45933375,0.22598104715816528,7.417298042933543,0.00874170678723507,0.25190721014672385,12.477474952281662,8.0,30.0,1.6,ETD,SE,Field-Free,50000x,same settings different area moving from beam history,4,30.0,
Fresh,LFP,76,0.45410407,0.2198704449150018,7.4063543627794814,0.005321348299035468,0.25944084752329,11.235599622592185,8.0,30.0,3.2,ETD,SE,Field-Free,50000x,same area as previous,4,30.0,
Fresh,LFP,77,0.3210323,0.1855293581585954,6.728962058304844,0.030837220705494797,0.2898852883054098,6.063886776669321,8.0,30.0,0.4,ETD,SE,Field-Free,50000x,same area as previous,4,30.0,
Fresh,LFP,78,0.29705968,0.2330468133363509,7.118871797593449,0.001807502518158585,0.13605629003388978,17.458955656488744,8.0,10.0,1.6,ETD,SE,Field-Free,50000x,same area as previous,4,30.0,
Fresh,LFP,79,0.3412409,0.2540352847944484,7.36284293710423,0.0017297321775759406,0.141466270079476,21.38624834507986,8.0,10.0,1.6,ETD,SE,Field-Free,50000x,Different area,4,30.0,
Fresh,LFP,80,0.35543278,0.2212570820167209,7.356602019684995,0.006250520627231048,0.19270395839565513,10.925286799245264,8.0,10.0,0.4,ETD,SE,Field-Free,50000x,Different area,4,30.0,
Fresh,LFP,81,0.3859204,0.21410846078194085,7.018624824702787,0.010330630209358496,0.1960431413757584,12.904584482819965,8.0,15.0,0.4,ETD,SE,Field-Free,50000x,same area as previous,4,30.0,
Fresh,LFP,82,0.39759484,0.23135777632212892,7.482131127634734,0.0028484959055067685,0.15479321846899596,19.99455152123064,8.0,15.0,1.6,ETD,SE,Field-Free,50000x,same area as previous,4,30.0,
Fresh,LFP,83,0.3991957,0.21157787417508706,7.241454185800078,0.004526796300224013,0.19044465592023863,13.987557041514018,8.0,20.0,1.6,ETD,SE,Field-Free,50000x,same area as previous,4,30.0,
Fresh,LFP,84,0.39433327,0.2108200843486538,7.135848030848031,0.008935793246799027,0.21732169088407075,11.442565967930335,8.0,20.0,0.8,ETD,SE,Field-Free,50000x,same area as previous,4,30.0,
Fresh,LFP,85,0.36161712,0.20344077033017532,7.050066873227598,0.019548573092174153,0.23694330866926608,8.735526186830318,8.0,20.0,0.4,ETD,SE,Field-Free,50000x,same area as previous,4,30.0,
